Repository: khleecnce/fab-sim

# FabSim — AI-Native Semiconductor Process Simulation Platform

> **CMP(Chemical Mechanical Planarization) 통합 시뮬레이터에서 출발해 가상 fab으로 확장하는, "공정을 이해하는 AI + 모델 라이브러리" 플랫폼.**
> 수치해석 엔진이 아니라, 소재·장비·공정의 과학을 스스로 학습해 *왜 결함이 났고 무엇을 바꿔야 하는지* 답하는 도메인 전문가 에이전트 시스템을 목표로 합니다.

**Owner:** Keehwan Lee — CMP slurry materials engineer (3.7 yr), M.S.  ·  **Started:** 2026-08-31  ·  **Status:** Phase 0 → 1 진행 중

---

## 왜 이 프로젝트인가

| 영역 | 기존 강자 | 공백 |
|---|---|---|
| TCAD (device) | Synopsys Sentaurus, Silvaco | 정면승부 불가 — 장기 북극성으로만 |
| 공정 3D 모델링 | Coventor SEMulator3D (Lam) | 기하학 중심, **소재 화학이 약함** |
| **CMP 시뮬레이션** | **통합 상용툴 부재** — 학계 모델 산재 | ★ 슬러리+패드+디스크+공정변수 통합은 공백 |
| AI 공정 전문가 | 없음 | ★ 지식 학습 → 모델 설계 → 해석 루프 |

CMP는 수십억 달러 규모 소모품 시장(슬러리·패드·컨디셔너)에 통합 시뮬레이터가 없는 드문 공정입니다. 현직 슬러리 개발자로서 "무엇을 모델링해야 실무에 쓰이는가"를 압니다.

## 아키텍처 (4층)

```
L4  Fab Director Agent        공정 플로우 설계 · 에이전트 협업 · 통합 해석
L3  도메인 전문가 에이전트 ×5   각자 커리큘럼 + 지식베이스 + 검증시험 보유 (Lv1→Lv4 성장)
    slurry-chemist · pad-mechanic · disk-conditioner · tribologist · process-integrator
L2  시뮬레이션 엔진 (Python)    Tier1 경험식 → Tier2 물리모델 → Tier3 ML 서로게이트
L1  지식베이스 (knowledge/)     논문·교과서 요약을 상호링크된 md로 축적. 모든 주장에 출처.
```

**핵심 메커니즘 — 에이전트가 스스로 성장합니다.** 각 에이전트는 `agents/<name>/CURRICULUM.md`(학부→대학원→최신논문)를 따라 단원을 학습하고, `knowledge/`에 출처가 명시된 노트를 쓰고, `EXAMS.md`에 자기시험을 만들어 풀고, 수식은 Python으로 재현해 문헌값과 대조합니다. 지식이 쌓인 도메인만 `sim/`에 구현합니다 — **지식이 코드보다 앞선다.**

## 현재 상태 (2026-09-05)

| 지표 | 값 |
|---|---|
| 지식 노트 (출처 명시) | 21편 — `knowledge/{cmp,materials,physics,equipment}` |
| 시뮬레이션 모듈 | 24개 — `sim/{tier1_empirical,tier2_physics,integration}` |
| 회귀 테스트 | 83 passed (`pytest tests/`) |
| 에이전트 진도 | disk-conditioner 6/6 · pad-mechanic 6/6 · process-integrator 6/6 · slurry-chemist 3/6 · tribologist 2/6 |
| Phase 0 체크리스트 | 7/14 |

### 구현된 모델 (발췌)

- **Tier 1** — Preston MRR (`preston.py`), 회전식 CMP 운동학 상대속도장 (`kinematics.py`, Lai MIT 2001), 시간축 공정 (`process_time.py`), WIWNU (`wiwnu.py`)
- **Tier 2** — Greenwood-Williamson 접촉역학 순방향/역문제 (`gw_contact.py`, `gw_pressure_solve.py`), GW→Preston 계수 물리적 분해 (`gw_preston_link.py`), 패드 점탄성 Maxwell (`viscoelastic_maxwell.py`), 패드 마모·glazing 시계열 (`pad_wear_glazing.py`), 컨디셔너 sweep 운동학·PCR 감쇠·asperity 분포 (`conditioner_*.py`), Stribeck 윤활 영역 (`cmp_lubrication_regime.py`), DLVO 콜로이드 안정성 (`dlvo_colloid.py`), Pourbaix/Nernst (`pourbaix_nernst_slope.py`)
- **Integration** — 시공간 제거율 통합 (`spatiotemporal_removal*.py`), 마모 인지 종말점 (`wear_aware_endpoint.py`)
- **Demo** — Streamlit UI (`sim/demo_app.py`): 압력·RPM·존압력 슬라이더 → MRR/프로파일 실시간 플롯

모든 모듈은 문헌 재현값 테스트를 동반합니다. 안 맞으면 노트에 "안 맞는다"고 적습니다.

## 실행

```bash
python3 -m venv .venv && source .venv/bin/activate
pip install -r requirements.txt
python -m pytest tests/ -v                 # 회귀 테스트
streamlit run sim/demo_app.py              # 데모 UI
python tools/check_knowledge.py --all      # 지식노트 품질 게이트
```

## 로드맵

| Phase | 기간 | 목표 |
|---|---|---|
| **0 — CMP 코어 모델** | ~2026-11 | 5개 도메인 에이전트 Lv2+, Tier1/2 핵심 모듈, 데모 UI |
| **1 — CMP 통합 시뮬레이터** | ~2027-01 | 슬러리+패드+디스크+공정변수 통합, 결함 진단 에이전트, **예비창업패키지 증빙 데모** |
| 2 — 인접 공정 확장 | 2027 | Litho / Etch / Deposition 에이전트 |
| 3 — 가상 fab | 2028+ | Fab Director가 공정 플로우 설계·해석 |

상세: [`MASTER-PLAN.md`](MASTER-PLAN.md) · 마일스톤: [`MILESTONES.md`](MILESTONES.md)

## 운영 방식

이 저장소는 사람 1명 + AI 에이전트 크론 4개가 함께 키웁니다. 상시 성장엔진(2시간 간격)이 학습·구현을 번갈아 하고, 심야 병렬 크론이 서브에이전트 3명을 동시에 띄워 지식 축적 속도를 높이며, 품질 게이트(`tools/check_knowledge.py`)를 통과하지 못한 노트는 미완으로 되돌립니다. 진행 기록은 `MASTER-PLAN.md` 하단 진행 로그에 남습니다.

## 원칙

- **출처 없는 주장은 "미검증"으로 표기한다.** 확신하는 척하지 않는 것이 지식베이스의 신뢰도다.
- **공개 문헌·합성 데이터만 사용한다.** 재직 회사의 실험 데이터·배합 정보는 어떤 형태로도 포함하지 않는다.
- 코드는 실행해서 확인한 것만 보고한다.

File: knowledge/params/sic_alumina_kmno4.yaml
# 4H/6H-SiC CMP — 산성 KMnO4 산화제 + 알루미나 연마입자 (고속 레짐)
#
# 왜 이 팩을 분리했나 (2026-09-16, EVIDENCE-RULES 판정#49-B):
#   sic_ceria_h2o2 팩의 Preston 계수를 그 팩의 근거 DOE(Wang ACS SI Table S3,
#   알칼리 세리아/H2O2)에서 역산해 바로잡자, 같은 "SiC CMP"로 묶여 있던
#   US20220315802A1(Entegris/U.Florida) 데이터가 195배 과소예측으로 튀었다.
#   원인은 Kp 가 아니라 **레짐이 다른 데이터를 한 팩에 담아 둔 것**이다:
#     · Wang(알칼리 세리아/H2O2, pH 9~11)  실측 0.12~0.96 um/h
#     · Su 2011(알칼리 알루미나, pH 9)      실측 0.045~0.070 um/h
#     · Entegris(산성 KMnO4/알루미나, pH 2.3) 실측 1.2~5.8 um/h
#   같은 재료(SiC)에서 실측이 130배 벌어진다. 하나의 Kp 로 덮으면 어느 쪽도
#   맞지 않는다 — EVIDENCE-RULES §"그래도 안 갈리면 스코프를 쪼개라"에 해당.
#   KMnO4(E°(MnO4-/MnO2) = +1.68 V vs SHE, 강산성)는 H2O2 보다 훨씬 강한
#   산화제이고, 특허 원문 자체가 Mohs<6(나노 산화물)과 alpha-alumina 계열을
#   별개 거동 레짐으로 명시한다([0043]/[0057], 판정#36에서 이미 확인).
#
# ⚠ 이 팩은 **절대 MRR 을 이 특허 데이터에서 역산**했다. 같은 데이터로
#   절대값을 다시 검증하면 자기 답안지 채점이다 — 순위(rho)만 held-out 으로 본다.
#   (rho 는 Kp 에 불변이므로 이 분리로 순위 검증이 오염되지 않는다.)

base: sic_ceria_h2o2
description: "4H/6H-SiC CMP: 산성 KMnO4 산화제 + 알루미나 연마입자 (고속 레짐)"

params:
  kp_m_per_pa:
    value: 4.9872e-15
    unit: m^2/N
    note: >
      기준 조건 역산. **어느 문헌을 기준으로 삼을지가 이 파라미터의 핵심 판정이다.**
      산성 KMnO4/알루미나 SiC 계의 절대 MRR 은 문헌마다 크게 갈린다:
        · Wang W. et al. 2021 (ECS J. Solid State Sci. Technol. 10, 074004,
          DOI 10.1149/2162-8777/ac12de) — 4H-SiC Si면, Al2O3 + KMnO4, pH 2,
          6 psi, 90 rpm → **1.4 um/h (= 23.333 nm/min)**
        · Chen G. et al. 2015 (Appl. Surf. Sci. 359, 664-668,
          DOI 10.1016/j.apsusc.2015.10.158) — 6H-SiC Si면, CeO2 + KMnO4, pH 2,
          4 psi, 90 rpm → **1.089 um/h** (연마입자는 세리아지만 같은 산화제·pH)
        · US20220315802A1 Table 1 — 1 psi, 60 rpm → **1.2~5.8 um/h**
      Preston(P x V)으로 환산하면 특허 쪽이 논문 2편보다 약 29배 높다. 특허의
      실시예 수치는 검증 없이 인쇄되고 낙관적인 경우가 많아, EVIDENCE-RULES
      서열(같은 E3 등급이면 재현가능성·독립 확인 수로 깬다)에 따라 **서로
      독립적으로 일치하는 논문 2편** 쪽을 기준으로 채택한다.
      Kp 는 Wang 2021 조건(6 psi, 90/90 rpm, pH 2)을 엔진에 넣어 예측이 실측
      23.333 nm/min 과 정확히 일치하도록 풀었다(현재 코드 실행값 675.04 nm/min
      기준, Kp_old 1.4428e-13 x 23.333/675.04).
      ⚠ **미검증 가정 1건**: Wang 2021 의 알루미나 농도를 리뷰(DOI
      10.3390/mi13101752 §2, 원문 2차 인용)가 적지 않아, 이 팩의 기준 농도
      0.5 wt% 에서 측정됐다고 **가정**해 농도항 배수를 1.0 으로 두었다.
      실제 농도가 다르면 Kp 가 그만큼 틀린다. ECS 원문 확보 시 재계산할 것.
      ⚠ Wang 2021 은 원문 미확보 — 리뷰 경유 2차 인용(E5)이다. 수치 자체는
      리뷰 본문에 인쇄된 값을 그대로 옮겼다.
      결과: 이 Kp 에서 US20220315802A1 데이터셋은 **약 0.035배(29배 과소예측)**
      가 된다. 덮지 않는다 — 그 특허가 다른 문헌 대비 이상치라는 판정의
      직접적 귀결이고, 그 데이터셋은 held-out 으로 남겨 순위(rho=+1.000)만 쓴다.
    source: >
      Wang W., Liu W., Song Z., ECS J. Solid State Sci. Technol. 10 (2021) 074004,
      DOI 10.1149/2162-8777/ac12de (리뷰 DOI 10.3390/mi13101752 §2 경유 2차 인용).
      교차확인: Chen G. et al., DOI 10.1016/j.apsusc.2015.10.158.
    confidence: literature

  abrasive_ref_wt_pct:
    value: 0.5
    unit: "wt%"
    note: >
      조성축 기준점 선언(독립 측정값이 아니다). US20220315802A1 Table 1 의
      중간 수준이자, Kp 역산 시 Wang 2021 의 농도로 가정한 값이기도 하다(위 참조).
    source: "US20220315802A1 Table 1 (중간 수준)"
    confidence: measured

  abrasive_wt_pct:
    value: 0.5
    unit: "wt%"
    source: "US20220315802A1 Table 1 — 기준 조성"
    confidence: measured

  ph_ref:
    value: 2.3
    unit: pH
    note: >
      이 팩의 운전 pH(Table 1 전 조건 고정). 부모의 10.0 을 상속하면 기준 조건에서
      화학 pH 항 배수가 1.0 이 아니게 되어 Kp 역산이 이중 계상된다.
    source: "US20220315802A1 Table 1 — 4 wt% KMnO4 + 0.5 wt% 질산염, pH 2.3"
    confidence: measured

  slurry_ph:
    value: 2.3
    unit: pH
    source: "US20220315802A1 Table 1"
    confidence: measured

  ph_softening_ref:
    value: 2.3
    unit: ""
    note: 부모의 pH 연화 기준점(10.0)을 이 팩 운전 pH 로 옮긴다 — 기준 배수 1.0 계약.
    source: "US20220315802A1 Table 1"
    confidence: measured

  # ── 산화제 (2026-09-16, 물리위생 차원 위반 해소) ──────────────
  # 부모(sic_ceria_h2o2)는 H2O2 를 vol% 로 선언한다(Wang DOE: 2/4/6 vol%).
  # 이 팩의 산화제는 KMnO4 이고 특허 원문이 wt% 로 적는다 — 상속하면
  # **다른 재료의 농도를 다른 단위로** 물려받는다(모델 위생 규칙:
  # "재료를 바꾼 팩이 부모의 재료 고유 상수를 물려받으면 남의 재료로
  #  계산한 숫자가 이 팩의 결과로 나온다"). 본값·기준점을 한 편집에서
  # 함께 자기선언한다 — 비(c/c_ref)는 1.0 그대로라 예측은 불변이고,
  # 키 이름(_wt_pct)과 단위(wt%)의 어긋남만 사라진다.
  # ⚠ 현재 이 계보에는 산화제 형상 파라미터(langmuir_K/passivation_K/
  #   peak_wt_pct)가 없어 χ 의 산화제 항 자체가 비활성이다(factors.py 가
  #   경고로 신고 중). 그 항을 켤 때는 KMnO4 기준으로 형상을 새로 확보해야
  #   하며, H2O2 형상을 전용하지 마라(E°가 다르다: MnO4-/MnO2 +1.68 V).
  oxidizer_wt_pct:
    value: 4.0
    unit: "wt%"
    note: >
      이 팩의 기준 조성 산화제 농도 — KMnO4 4 wt%(ph_ref 와 같은 출처 줄).
      부모의 H2O2 3.0 wt% 를 덮는다.
    source: "US20220315802A1 Table 1 — 4 wt% KMnO4 + 0.5 wt% 질산염, pH 2.3"
    confidence: measured

  oxidizer_ref_wt_pct:
    value: 4.0
    unit: "wt%"
    note: >
      기준점 동반 이동(본값과 같은 조성). 부모의 4.0 **vol%**(H2O2)를 덮는다 —
      값이 우연히 같아도 단위와 재료가 다르므로 상속은 오답이다.
    source: "US20220315802A1 Table 1 — 4 wt% KMnO4"
    confidence: measured

  abrasive_density_kg_m3:
    value: 3950.0
    unit: kg/m^3
    note: alpha-Al2O3 3.95 g/cm3 — CRC Handbook. 부모의 세리아 7220 을 덮는다(연마입자가 다르다).
    source: "CRC Handbook of Chemistry and Physics — alpha-Al2O3 density"
    confidence: literature
