Repository: khleecnce/fab-sim

# FabSim — AI-Native Semiconductor Process Simulation Platform

> **CMP(Chemical Mechanical Planarization) 통합 시뮬레이터에서 출발해 가상 fab으로 확장하는, "공정을 이해하는 AI + 모델 라이브러리" 플랫폼.**
> 수치해석 엔진이 아니라, 소재·장비·공정의 과학을 스스로 학습해 *왜 결함이 났고 무엇을 바꿔야 하는지* 답하는 도메인 전문가 에이전트 시스템을 목표로 합니다.

**Owner:** Keehwan Lee — CMP slurry materials engineer (3.7 yr), M.S.  ·  **Started:** 2026-08-31  ·  **Status:** Phase 0 → 1 진행 중

---

## 왜 이 프로젝트인가

| 영역 | 기존 강자 | 공백 |
|---|---|---|
| TCAD (device) | Synopsys Sentaurus, Silvaco | 정면승부 불가 — 장기 북극성으로만 |
| 공정 3D 모델링 | Coventor SEMulator3D (Lam) | 기하학 중심, **소재 화학이 약함** |
| **CMP 시뮬레이션** | **통합 상용툴 부재** — 학계 모델 산재 | ★ 슬러리+패드+디스크+공정변수 통합은 공백 |
| AI 공정 전문가 | 없음 | ★ 지식 학습 → 모델 설계 → 해석 루프 |

CMP는 수십억 달러 규모 소모품 시장(슬러리·패드·컨디셔너)에 통합 시뮬레이터가 없는 드문 공정입니다. 현직 슬러리 개발자로서 "무엇을 모델링해야 실무에 쓰이는가"를 압니다.

## 아키텍처 (4층)

```
L4  Fab Director Agent        공정 플로우 설계 · 에이전트 협업 · 통합 해석
L3  도메인 전문가 에이전트 ×5   각자 커리큘럼 + 지식베이스 + 검증시험 보유 (Lv1→Lv4 성장)
    slurry-chemist · pad-mechanic · disk-conditioner · tribologist · process-integrator
L2  시뮬레이션 엔진 (Python)    Tier1 경험식 → Tier2 물리모델 → Tier3 ML 서로게이트
L1  지식베이스 (knowledge/)     논문·교과서 요약을 상호링크된 md로 축적. 모든 주장에 출처.
```

**핵심 메커니즘 — 에이전트가 스스로 성장합니다.** 각 에이전트는 `agents/<name>/CURRICULUM.md`(학부→대학원→최신논문)를 따라 단원을 학습하고, `knowledge/`에 출처가 명시된 노트를 쓰고, `EXAMS.md`에 자기시험을 만들어 풀고, 수식은 Python으로 재현해 문헌값과 대조합니다. 지식이 쌓인 도메인만 `sim/`에 구현합니다 — **지식이 코드보다 앞선다.**

## 현재 상태 (2026-09-05)

| 지표 | 값 |
|---|---|
| 지식 노트 (출처 명시) | 21편 — `knowledge/{cmp,materials,physics,equipment}` |
| 시뮬레이션 모듈 | 24개 — `sim/{tier1_empirical,tier2_physics,integration}` |
| 회귀 테스트 | 83 passed (`pytest tests/`) |
| 에이전트 진도 | disk-conditioner 6/6 · pad-mechanic 6/6 · process-integrator 6/6 · slurry-chemist 3/6 · tribologist 2/6 |
| Phase 0 체크리스트 | 7/14 |

### 구현된 모델 (발췌)

- **Tier 1** — Preston MRR (`preston.py`), 회전식 CMP 운동학 상대속도장 (`kinematics.py`, Lai MIT 2001), 시간축 공정 (`process_time.py`), WIWNU (`wiwnu.py`)
- **Tier 2** — Greenwood-Williamson 접촉역학 순방향/역문제 (`gw_contact.py`, `gw_pressure_solve.py`), GW→Preston 계수 물리적 분해 (`gw_preston_link.py`), 패드 점탄성 Maxwell (`viscoelastic_maxwell.py`), 패드 마모·glazing 시계열 (`pad_wear_glazing.py`), 컨디셔너 sweep 운동학·PCR 감쇠·asperity 분포 (`conditioner_*.py`), Stribeck 윤활 영역 (`cmp_lubrication_regime.py`), DLVO 콜로이드 안정성 (`dlvo_colloid.py`), Pourbaix/Nernst (`pourbaix_nernst_slope.py`)
- **Integration** — 시공간 제거율 통합 (`spatiotemporal_removal*.py`), 마모 인지 종말점 (`wear_aware_endpoint.py`)
- **Demo** — Streamlit UI (`sim/demo_app.py`): 압력·RPM·존압력 슬라이더 → MRR/프로파일 실시간 플롯

모든 모듈은 문헌 재현값 테스트를 동반합니다. 안 맞으면 노트에 "안 맞는다"고 적습니다.

## 실행

```bash
python3 -m venv .venv && source .venv/bin/activate
pip install -r requirements.txt
python -m pytest tests/ -v                 # 회귀 테스트
streamlit run sim/demo_app.py              # 데모 UI
python tools/check_knowledge.py --all      # 지식노트 품질 게이트
```

## 로드맵

| Phase | 기간 | 목표 |
|---|---|---|
| **0 — CMP 코어 모델** | ~2026-11 | 5개 도메인 에이전트 Lv2+, Tier1/2 핵심 모듈, 데모 UI |
| **1 — CMP 통합 시뮬레이터** | ~2027-01 | 슬러리+패드+디스크+공정변수 통합, 결함 진단 에이전트, **예비창업패키지 증빙 데모** |
| 2 — 인접 공정 확장 | 2027 | Litho / Etch / Deposition 에이전트 |
| 3 — 가상 fab | 2028+ | Fab Director가 공정 플로우 설계·해석 |

상세: [`MASTER-PLAN.md`](MASTER-PLAN.md) · 마일스톤: [`MILESTONES.md`](MILESTONES.md)

## 운영 방식

이 저장소는 사람 1명 + AI 에이전트 크론 4개가 함께 키웁니다. 상시 성장엔진(2시간 간격)이 학습·구현을 번갈아 하고, 심야 병렬 크론이 서브에이전트 3명을 동시에 띄워 지식 축적 속도를 높이며, 품질 게이트(`tools/check_knowledge.py`)를 통과하지 못한 노트는 미완으로 되돌립니다. 진행 기록은 `MASTER-PLAN.md` 하단 진행 로그에 남습니다.

## 원칙

- **출처 없는 주장은 "미검증"으로 표기한다.** 확신하는 척하지 않는 것이 지식베이스의 신뢰도다.
- **공개 문헌·합성 데이터만 사용한다.** 재직 회사의 실험 데이터·배합 정보는 어떤 형태로도 포함하지 않는다.
- 코드는 실행해서 확인한 것만 보고한다.

File: validation/datasets/entegris2022_us20220315802a1_sic_alumina_conc.yaml
# Entegris/UF -- SiC CMP, oxide nanoparticle concentration-removal rate series (patent example, printed table)
#
# source: US20220315802A1 "Suspension for chemical mechanical planarization (CMP) and
#       method employing same" (Entegris Inc / University of Florida Research
#       Foundation), Table 1 (Google Patents full text, confirmed 2026-09-09)
# patent status: published application, free full text, no copyright issue
#
# WARNING scope note: this pack's (sic_ceria_h2o2) chemistry pH term (_ph_softening_term)
#   only activates when abrasive=='ceria' (sim/chemistry.py:199). The abrasive here is
#   alumina/zirconia, not ceria, so the chemistry pH term is NOT tested by this data.
#   However the mechanical kappa factor's abrasive_wt_pct concentration term
#   (sim/factors.py:324) is a general mechanical contact model independent of abrasive
#   chemistry (indentation depth ~ 1/R, MRR ~ kappa), so this data CAN test the
#   direction of kappa's ranking response to concentration. Marked in_scope: true,
#   with this boundary noted in scope_note. Measured trend: concentration increase ->
#   MRR DECREASES (temperature also decreases) -- consistent with indentation-limited
#   regime (delta_p ~ 1/R, more particles -> lower load per particle), but the pack's
#   current abrasive_conc_exponent default (+1/3, surface-area limit, MRR increases
#   with concentration) predicts the OPPOSITE direction. This dataset exposes that mismatch.
#
# unit conversion: original micrometer/hr -> nm/min: x1000/60 = x16.667
doi: "US20220315802A1 (Google Patents, Table 1 alumina series)"
source: "Entegris Inc / U. Florida, US20220315802A1, Table 1 -- SiC CMP, alumina nanoparticle conc. vs removal rate, 4 wt% KMnO4 + 0.5 wt% nitrate salts, pH 2.3"
read_method: table
pack: sic_ceria_h2o2
in_scope: true
scope_note: "Chemistry mismatch (alumina vs pack's ceria) -- tests kappa mechanical concentration term only, not chi (pH) chemistry term. See header above."
used_for_calibration: false
# ⚠ 2026-09-11: 이 데이터셋이 sic_ceria_h2o2의 abrasive_conc_exponent(-0.406) 출처이기도 하다
#   (knowledge/cmp/sic-alumina-concentration-negative-exponent-entegris.md §3,§6).
#   qa_loop.py F4 감사가 "used_for_calibration 누락" ⚠를 띄우지만, 다른 팩도 같은 패턴
#   (tw202115224a_cu_abrasive_size_pressure → cu_h2o2_bta, us8070843b2_w_h2o2_series →
#   w_fe_oxidizer)에서 동일하게 false로 유지 중이다 — 이 저장소의 기존 관행과 일치시켜
#   false를 유지한다. F4는 경고(⚠)이고 F1/F3처럼 격리를 강제하지 않는다. 세 팩 모두의
#   캘리브레이션-검증 분리를 일관되게 다시 정리하는 것은 별도 과제로 남긴다(미검증).

conditions:
  - label: "Table1-1: Al2O3 0.1wt%"
    mrr_nm_per_min: 96.67
    measured_mrr_um_per_hour: 5.8
    pressure_psi: 1.0
    rpm_platen: 60
    rpm_wafer: 60
    overrides:
      abrasive_wt_pct: 0.1
      slurry_ph: 2.3
  - label: "Table1-2: Al2O3 0.2wt%"
    mrr_nm_per_min: 86.67
    measured_mrr_um_per_hour: 5.2
    pressure_psi: 1.0
    rpm_platen: 60
    rpm_wafer: 60
    overrides:
      abrasive_wt_pct: 0.2
      slurry_ph: 2.3
  - label: "Table1-3: Al2O3 0.5wt%"
    mrr_nm_per_min: 75.0
    measured_mrr_um_per_hour: 4.5
    pressure_psi: 1.0
    rpm_platen: 60
    rpm_wafer: 60
    overrides:
      abrasive_wt_pct: 0.5
      slurry_ph: 2.3
  - label: "Table1-4: Al2O3 1wt%"
    mrr_nm_per_min: 51.67
    measured_mrr_um_per_hour: 3.1
    pressure_psi: 1.0
    rpm_platen: 60
    rpm_wafer: 60
    overrides:
      abrasive_wt_pct: 1.0
      slurry_ph: 2.3
  - label: "Table1-5: Al2O3 5wt%"
    mrr_nm_per_min: 20.0
    measured_mrr_um_per_hour: 1.2
    pressure_psi: 1.0
    rpm_platen: 60
    rpm_wafer: 60
    overrides:
      abrasive_wt_pct: 5.0
      slurry_ph: 2.3

File: validation/datasets/gong2024_4hsic_alumina_kmno4_L25.yaml
# Gong et al. 2024 — 4H-SiC(0001) Si면 CMP, 알루미나/KMnO4 산성 슬러리 L25 직교표(5수준 3인자)
#
# 출처: Gong J., Wang W., Liu W., Song Z., "Polishing Mechanism of CMP 4H-SiC Crystal
#       Substrate (0001) Si Surface Based on an Alumina (Al2O3) Abrasive",
#       Materials 17(3) 679, 2024. doi:10.3390/ma17030679 (MDPI, CC-BY 오픈액세스)
# 읽은 방법: 로컬 코퍼스 전문 XML(data/corpus/fulltext/doi_10.3390_ma17030679.xml)의
#       <table-wrap> Table 2 를 직접 파싱해 옮겼다(그래프 판독 아님, 인쇄된 표).
#
# 고정 조건(Table 1): 2인치 4H-SiC, Bruker CP-4, Suba 800 패드, 하중 4 psi,
#       헤드 100 rpm / 플래튼 90 rpm, 유량 90 mL/min, 60 min, 알루미나 입경 500 nm,
#       pH 는 HNO3/KOH 로 조정, 산화제는 과망간산염(KMnO4).
# 변수 3축: pH 2/3/4/5/6 · 산화제 1/2/3/4/5 wt% · 연마입자 1/2/3/4/5 wt%
#
# ⚠ 단위 변환: 원문은 μm/h. 하네스는 nm/min 을 기대하므로 ×1000/60 했다.
#   원문값은 measured_mrr_um_per_hour 에 함께 남긴다.
#
# ⚠ 원문 내부 불일치(그대로 기록): 본문은 최적 조합을 "pH=4" 라 쓰지만 같은 논문
#   Table 3 의 k 값은 pH=5 가 최대(0.7113)이고 pH=4 는 0.6316 이다. 우리는 Table 2 의
#   원 측정값만 쓰므로 이 불일치는 데이터에 영향이 없다. 미검증 사유로 남긴다.

doi: "10.3390/ma17030679"
source: "Gong et al., Materials 17(3) 679 (2024), doi:10.3390/ma17030679, Table 2 — 4H-SiC CMP L25 직교표(pH×KMnO4 wt%×Al2O3 wt%), MDPI CC-BY"
read_method: table
pack: sic_alumina_kmno4
in_scope: true
used_for_calibration: false
scope_note: >
  재료계 일치(4H-SiC Si면 + 알루미나 연마입자 + KMnO4 산화제 + 산성 pH) — 판정#49-B 로
  분리한 sic_alumina_kmno4 팩과 같은 레짐이다. 다만 이 팩에는 (a) KMnO4 산화제 형상항이
  없고(판정#50 에서 종 게이트로 H2O2 Langmuir 상속을 차단, 자체 형상은 갭으로 남음),
  (b) 연마입자가 세리아가 아니라 pH 화학항(_ph_softening_term)이 켜지지 않는다.
  즉 이 DOE 의 3축 중 2축이 현재 모델에서 죽어 있고 연마입자 농도축만 살아 있다 —
  held-out 으로서 바로 그 사실을 드러내는 것이 이 데이터셋의 첫 역할이다.
  입경도 원문 500 nm 인데 팩은 이를 자기선언하지 않는다(절대값에만 영향, 이 DOE 는
  입경을 고정하므로 순위에는 무영향).
notes: >
  L25(5^3) 직교표라 각 수준이 5회씩 반복되고 세 인자가 균형 배치돼 있다. 원문 극차분석
  R 값은 산화제(0.1717) > pH(0.1104) > 연마입자(0.0978) 순으로, 우리 모델에서 죽어 있는
  축이 실측상 가장 지배적이라는 뜻이다. 절대 MRR 은 0.46~0.83 μm/h(7.7~13.8 nm/min)
  좁은 구간에 몰려 있어 순위 검정이 노이즈에 민감하다는 점도 함께 기록한다.

conditions:
  - label: "T2-01: pH2 KMnO4 1wt% Al2O3 1wt%"
    mrr_nm_per_min: 8.6867
    measured_mrr_um_per_hour: 0.5212
    roughness_ra_nm: 0.348
    pressure_psi: 4.0
    rpm_platen: 90
    rpm_wafer: 100
    overrides:
      abrasive_wt_pct: 1
      oxidizer_wt_pct: 1
      slurry_ph: 2
  - label: "T2-02: pH2 KMnO4 2wt% Al2O3 3wt%"
    mrr_nm_per_min: 12.7750
    measured_mrr_um_per_hour: 0.7665
    roughness_ra_nm: 1.277
    pressure_psi: 4.0
    rpm_platen: 90
    rpm_wafer: 100
    overrides:
      abrasive_wt_pct: 3
      oxidizer_wt_pct: 2
      slurry_ph: 2
  - label: "T2-03: pH2 KMnO4 3wt% Al2O3 5wt%"
    mrr_nm_per_min: 13.2867
    measured_mrr_um_per_hour: 0.7972
    roughness_ra_nm: 0.365
    pressure_psi: 4.0
    rpm_platen: 90
    rpm_wafer: 100
    overrides:
      abrasive_wt_pct: 5
      oxidizer_wt_pct: 3
      slurry_ph: 2
  - label: "T2-04: pH2 KMnO4 4wt% Al2O3 2wt%"
    mrr_nm_per_min: 8.1767
    measured_mrr_um_per_hour: 0.4906
    roughness_ra_nm: 0.122
    pressure_psi: 4.0
    rpm_platen: 90
    rpm_wafer: 100
    overrides:
      abrasive_wt_pct: 2
      oxidizer_wt_pct: 4
      slurry_ph: 2
  - label: "T2-05: pH2 KMnO4 5wt% Al2O3 4wt%"
    mrr_nm_per_min: 10.7317
    measured_mrr_um_per_hour: 0.6439
    roughness_ra_nm: 0.113
    pressure_psi: 4.0
    rpm_platen: 90
    rpm_wafer: 100
    overrides:
      abrasive_wt_pct: 4
      oxidizer_wt_pct: 5
      slurry_ph: 2
  - label: "T2-06: pH3 KMnO4 1wt% Al2O3 5wt%"
    mrr_nm_per_min: 9.1983
    measured_mrr_um_per_hour: 0.5519
    roughness_ra_nm: 0.248
    pressure_psi: 4.0
    rpm_platen: 90
    rpm_wafer: 100
    overrides:
      abrasive_wt_pct: 5
      oxidizer_wt_pct: 1
      slurry_ph: 3
  - label: "T2-07: pH3 KMnO4 2wt% Al2O3 2wt%"
    mrr_nm_per_min: 7.6650
    measured_mrr_um_per_hour: 0.4599
    roughness_ra_nm: 0.311
    pressure_psi: 4.0
    rpm_platen: 90
    rpm_wafer: 100
    overrides:
      abrasive_wt_pct: 2
      oxidizer_wt_pct: 2
      slurry_ph: 3
  - label: "T2-08: pH3 KMnO4 3wt% Al2O3 4wt%"
    mrr_nm_per_min: 11.7533
    measured_mrr_um_per_hour: 0.7052
    roughness_ra_nm: 0.355
    pressure_psi: 4.0
    rpm_platen: 90
    rpm_wafer: 100
    overrides:
      abrasive_wt_pct: 4
      oxidizer_wt_pct: 3
      slurry_ph: 3
  - label: "T2-09: pH3 KMnO4 4wt% Al2O3 1wt%"
    mrr_nm_per_min: 10.7317
    measured_mrr_um_per_hour: 0.6439
    roughness_ra_nm: 0.123
    pressure_psi: 4.0
    rpm_platen: 90
    rpm_wafer: 100
    overrides:
      abrasive_wt_pct: 1
      oxidizer_wt_pct: 4
      slurry_ph: 3
  - label: "T2-10: pH3 KMnO4 5wt% Al2O3 3wt%"
    mrr_nm_per_min: 10.7317
    measured_mrr_um_per_hour: 0.6439
    roughness_ra_nm: 1.358
    pressure_psi: 4.0
    rpm_platen: 90
    rpm_wafer: 100
    overrides:
      abrasive_wt_pct: 3
      oxidizer_wt_pct: 5
      slurry_ph: 3
  - label: "T2-11: pH4 KMnO4 1wt% Al2O3 4wt%"
    mrr_nm_per_min: 8.1767
    measured_mrr_um_per_hour: 0.4906
    roughness_ra_nm: 0.176
    pressure_psi: 4.0
    rpm_platen: 90
    rpm_wafer: 100
    overrides:
      abrasive_wt_pct: 4
      oxidizer_wt_pct: 1
      slurry_ph: 4
  - label: "T2-12: pH4 KMnO4 2wt% Al2O3 1wt%"
    mrr_nm_per_min: 11.7533
    measured_mrr_um_per_hour: 0.7052
    roughness_ra_nm: 0.809
    pressure_psi: 4.0
    rpm_platen: 90
    rpm_wafer: 100
    overrides:
      abrasive_wt_pct: 1
      oxidizer_wt_pct: 2
      slurry_ph: 4
  - label: "T2-13: pH4 KMnO4 3wt% Al2O3 3wt%"
    mrr_nm_per_min: 8.6867
    measured_mrr_um_per_hour: 0.5212
    roughness_ra_nm: 1.828
    pressure_psi: 4.0
    rpm_platen: 90
    rpm_wafer: 100
    overrides:
      abrasive_wt_pct: 3
      oxidizer_wt_pct: 3
      slurry_ph: 4
  - label: "T2-14: pH4 KMnO4 4wt% Al2O3 5wt%"
    mrr_nm_per_min: 11.7533
    measured_mrr_um_per_hour: 0.7052
    roughness_ra_nm: 0.129
    pressure_psi: 4.0
    rpm_platen: 90
    rpm_wafer: 100
    overrides:
      abrasive_wt_pct: 5
      oxidizer_wt_pct: 4
      slurry_ph: 4
  - label: "T2-15: pH4 KMnO4 5wt% Al2O3 2wt%"
    mrr_nm_per_min: 12.2633
    measured_mrr_um_per_hour: 0.7358
    roughness_ra_nm: 2.468
    pressure_psi: 4.0
    rpm_platen: 90
    rpm_wafer: 100
    overrides:
      abrasive_wt_pct: 2
      oxidizer_wt_pct: 5
      slurry_ph: 4
  - label: "T2-16: pH5 KMnO4 1wt% Al2O3 3wt%"
    mrr_nm_per_min: 8.6867
    measured_mrr_um_per_hour: 0.5212
    roughness_ra_nm: 0.225
    pressure_psi: 4.0
    rpm_platen: 90
    rpm_wafer: 100
    overrides:
      abrasive_wt_pct: 3
      oxidizer_wt_pct: 1
      slurry_ph: 5
  - label: "T2-17: pH5 KMnO4 2wt% Al2O3 5wt%"
    mrr_nm_per_min: 11.7533
    measured_mrr_um_per_hour: 0.7052
    roughness_ra_nm: 0.766
    pressure_psi: 4.0
    rpm_platen: 90
    rpm_wafer: 100
    overrides:
      abrasive_wt_pct: 5
      oxidizer_wt_pct: 2
      slurry_ph: 5
  - label: "T2-18: pH5 KMnO4 3wt% Al2O3 2wt%"
    mrr_nm_per_min: 11.7533
    measured_mrr_um_per_hour: 0.7052
    roughness_ra_nm: 0.408
    pressure_psi: 4.0
    rpm_platen: 90
    rpm_wafer: 100
    overrides:
      abrasive_wt_pct: 2
      oxidizer_wt_pct: 3
      slurry_ph: 5
  - label: "T2-19: pH5 KMnO4 4wt% Al2O3 4wt%"
    mrr_nm_per_min: 13.7967
    measured_mrr_um_per_hour: 0.8278
    roughness_ra_nm: 0.149
    pressure_psi: 4.0
    rpm_platen: 90
    rpm_wafer: 100
    overrides:
      abrasive_wt_pct: 4
      oxidizer_wt_pct: 4
      slurry_ph: 5
  - label: "T2-20: pH5 KMnO4 5wt% Al2O3 1wt%"
    mrr_nm_per_min: 13.2867
    measured_mrr_um_per_hour: 0.7972
    roughness_ra_nm: 1.97
    pressure_psi: 4.0
    rpm_platen: 90
    rpm_wafer: 100
    overrides:
      abrasive_wt_pct: 1
      oxidizer_wt_pct: 5
      slurry_ph: 5
  - label: "T2-21: pH6 KMnO4 1wt% Al2O3 2wt%"
    mrr_nm_per_min: 9.7083
    measured_mrr_um_per_hour: 0.5825
    roughness_ra_nm: 0.268
    pressure_psi: 4.0
    rpm_platen: 90
    rpm_wafer: 100
    overrides:
      abrasive_wt_pct: 2
      oxidizer_wt_pct: 1
      slurry_ph: 6
  - label: "T2-22: pH6 KMnO4 2wt% Al2O3 4wt%"
    mrr_nm_per_min: 12.2633
    measured_mrr_um_per_hour: 0.7358
    roughness_ra_nm: 0.264
    pressure_psi: 4.0
    rpm_platen: 90
    rpm_wafer: 100
    overrides:
      abrasive_wt_pct: 4
      oxidizer_wt_pct: 2
      slurry_ph: 6
  - label: "T2-23: pH6 KMnO4 3wt% Al2O3 1wt%"
    mrr_nm_per_min: 11.2417
    measured_mrr_um_per_hour: 0.6745
    roughness_ra_nm: 0.21
    pressure_psi: 4.0
    rpm_platen: 90
    rpm_wafer: 100
    overrides:
      abrasive_wt_pct: 1
      oxidizer_wt_pct: 3
      slurry_ph: 6
  - label: "T2-24: pH6 KMnO4 4wt% Al2O3 3wt%"
    mrr_nm_per_min: 12.7750
    measured_mrr_um_per_hour: 0.7665
    roughness_ra_nm: 0.11
    pressure_psi: 4.0
    rpm_platen: 90
    rpm_wafer: 100
    overrides:
      abrasive_wt_pct: 3
      oxidizer_wt_pct: 4
      slurry_ph: 6
  - label: "T2-25: pH6 KMnO4 5wt% Al2O3 5wt%"
    mrr_nm_per_min: 11.7533
    measured_mrr_um_per_hour: 0.7052
    roughness_ra_nm: 0.116
    pressure_psi: 4.0
    rpm_platen: 90
    rpm_wafer: 100
    overrides:
      abrasive_wt_pct: 5
      oxidizer_wt_pct: 5
      slurry_ph: 6

File: validation/datasets/sic2023_shear_rheological_L9.yaml
# 4H-SiC 전단유동(SRP) 연마 — L9 직교배열 (압력 3수준 x 회전수 3수준 x 입도/농도)
source: >
  "Experimental Study on Shear Rheological Polishing of Si Surface of 4H-SiC Wafer",
  Micromachines 14(4), 900 (2023). doi:10.3390/mi14040900 — MDPI 오픈액세스, PMC10143364.
  Table 2(L9 배치)와 Table 3(결과, MRR nm/min)을 그대로 옮겼다.
  워크피스 회전수 20 r/min은 Table 1(SRP parameters)에서.

used_for_calibration: false
pack: oxide_silica

conditions:
  - label: "No.1: 9.05kPa, 70r/min, 0.5um 3wt%"
    pressure_psi: 1.3126
    rpm_wafer: 20
    rpm_platen: 70
    mrr_nm_per_min: 6.5
    read_method: table
  - label: "No.2: 10.19kPa, 80r/min, 0.5um 6wt%"
    pressure_psi: 1.4779
    rpm_wafer: 20
    rpm_platen: 80
    mrr_nm_per_min: 7.8
    read_method: table
  - label: "No.3: 11.32kPa, 90r/min, 0.5um 9wt%"
    pressure_psi: 1.6418
    rpm_wafer: 20
    rpm_platen: 90
    mrr_nm_per_min: 13.3
    read_method: table
  - label: "No.4: 11.32kPa, 80r/min, 1.0um 3wt%"
    pressure_psi: 1.6418
    rpm_wafer: 20
    rpm_platen: 80
    mrr_nm_per_min: 43.4
    read_method: table
  - label: "No.5: 9.05kPa, 90r/min, 1.0um 6wt%"
    pressure_psi: 1.3126
    rpm_wafer: 20
    rpm_platen: 90
    mrr_nm_per_min: 34.7
    read_method: table
  - label: "No.6: 10.19kPa, 70r/min, 1.0um 9wt%"
    pressure_psi: 1.4779
    rpm_wafer: 20
    rpm_platen: 70
    mrr_nm_per_min: 30.3
    read_method: table
  - label: "No.7: 10.19kPa, 90r/min, 1.5um 3wt%"
    pressure_psi: 1.4779
    rpm_wafer: 20
    rpm_platen: 90
    mrr_nm_per_min: 22.4
    read_method: table
  - label: "No.8: 11.32kPa, 70r/min, 1.5um 6wt%"
    pressure_psi: 1.6418
    rpm_wafer: 20
    rpm_platen: 70
    mrr_nm_per_min: 21.9
    read_method: table
  - label: "No.9: 9.05kPa, 80r/min, 1.5um 9wt%"
    pressure_psi: 1.3126
    rpm_wafer: 20
    rpm_platen: 80
    mrr_nm_per_min: 28.7
    read_method: table

notes: >
  압력(9.05/10.19/11.32 kPa)과 회전수(70/80/90 r/min)가 3수준씩 변하는 Preston형 스윕이지만
  다이아몬드 입도(0.5/1.0/1.5 um)와 농도(3/6/9 wt%)가 동시에 변한다.
  논문 자신의 S/N 분석에서 입도가 지배 인자이며 MRR이 입도에 대해 단봉(1.0um 최대)이다 —
  우리 모델에는 입도 항이 없으므로 이 데이터셋은 "기계항만으로 어디까지 가나"의 하한을 준다.
  CMP가 아니라 전단유동 연마(SRP)라 패드 접촉 기구가 다르다. 절대값 비교 부적합.

File: validation/datasets/su2011_procengr_6hsic_alumina_abrasive_conc.yaml
# 6H-SiC CMP -- 알루미나(백강옥) 연마입자 농도 vs MRR (독립 held-out, Entegris와 무관)
#
# source: SU Jianxiu, DU Jiaxia, LIU Haina, LIU Xinglong, "Research on Material Removal
#   Rate of CMP 6H-SiC Crystal Substrate (0001) Si Surface Based on Abrasive Alumina
#   (Al2O3)", Procedia Engineering 24 (2011) 441-446. doi:10.1016/j.proeng.2011.11.2673
#   (Elsevier, papers/proeng-2011-11-2673-alumina-6h-sic.pdf 로컬 확보, fitz 텍스트 추출로
#   §3.3 본문에서 직접 확인 — 수치는 그래프(Fig.3)가 아니라 §3.3 서술 문장에 인쇄된 값)
#
# ⚠ 이 논문은 기존 sic_ceria_h2o2 팩 조사(2026-09-11 12:xx MASTER-PLAN 기록)에서 이미
#   검토됐으나, 그때는 **산화제(oxidant content) 축**만 시도했다(oxidizer_wt_pct/peak/curve_n이
#   팩에 없어 4점 자기회귀=calibration이 되는 문제로 보류). 이 파일은 같은 논문의 **다른 축인
#   연마입자(alumina) 농도(§3.3, 4/6/8/10g per 500mL)**를 쓴다 — 이 축은 sic_ceria_h2o2의
#   abrasive_conc_exponent(-0.406, 출처: entegris2022_us20220315802a1)와는 완전히 다른 1차
#   문헌이므로, Entegris 데이터가 그 파라미터의 유일한 출처이자 유일한 held-out이었던 순환
#   문제(판정#33)를 깬다. abrasive_conc_exponent 도출에 이 논문은 전혀 쓰이지 않았다
#   (knowledge/params/sic_ceria_h2o2.yaml 의 source는 entegris 노트뿐, 확인함).
#
# 재료계 주의: 6H-SiC + **알루미나(백강옥, W1.5 입도등급)** -- sic_ceria_h2o2 팩은 세리아 기준
#   (abrasive_size_nm=120, Chen2017 RSC 세리아 실측). 화학(세리아 vs 알루미나)도, 입경 스케일
#   (나노 vs 마이크론급 W1.5 입도등급, 원문에 정확한 nm값 미기재 -- 그래서 abrasive_size_nm은
#   오버라이드하지 않는다)도 다르다. Entegris 데이터셋과 마찬가지로 **기계적 kappa 농도항
#   (sim/factors.py의 abrasive_wt_pct 지수, 화학과 무관한 압흔 접촉모델)만** 테스트 대상으로
#   삼는다 -- chi(pH 화학항)는 이 데이터로 테스트하지 않는다.
#
# wt% 환산: 원문은 500mL 슬러리 중 알루미나 투입량(g)만 제공(밀도 미기재). 나머지 성분
#   (분산제 2mL, 산화제 5mL, 물)이 슬러리 대부분을 차지하므로 물 밀도(~1 g/mL) 근사로
#   wt% = g / 500g * 100 으로 환산했다(그램수를 wt%로 나눈 것뿐, 숫자를 지어내지 않음).
#   6g->1.2wt%, 8g->1.6wt%, 10g->2.0wt%. (4g 지점은 본문에 정확한 MRR 수치가 없고 Fig.3
#   그래프에서만 보여 디지타이징 리스크가 있어 이번엔 제외 -- 3수준으로도 순위지표 충분.)
#
# 단위 변환: 원문 MRR 단위는 nm/h. nm/min = nm/h / 60.
#
# 고정 조건(§3.3): P=2psi, np(platen)=60rpm, nw(carrier)=65rpm, pH=9(알칼리 조정),
#   분산제 2mL/500mL, 산화제 5mL/500mL, 실온(22C 항온 클린룸), 연마시간 30min,
#   연마입자 입도등급 W1.5(그램수만 변화, 등급은 전 구간 고정).

source: "SU Jianxiu et al., Procedia Engineering 24 (2011) 441-446, doi:10.1016/j.proeng.2011.11.2673, section 3.3 (abrasive content vs MRR, 6H-SiC + alumina)"
doi: "10.1016/j.proeng.2011.11.2673"
read_method: table
pack: sic_ceria_h2o2
in_scope: true
scope_note: "6H-SiC + 알루미나(마이크론급 W1.5), sic_ceria_h2o2는 세리아/나노 기준 -- 기계적 kappa 농도항(abrasive_wt_pct) 방향성만 테스트, chi(pH) 화학항은 무관(Entegris 데이터셋과 같은 논리)."
used_for_calibration: false

conditions:
  - label: "SS3.3-1: Al2O3 6g/500mL (1.2wt%)"
    mrr_nm_per_min: 0.75
    measured_mrr_nm_per_hour: 45.0
    pressure_psi: 2.0
    rpm_platen: 60
    rpm_wafer: 65
    read_method: table
    overrides:
      abrasive_wt_pct: 1.2
      slurry_ph: 9
  - label: "SS3.3-2: Al2O3 8g/500mL (1.6wt%)"
    mrr_nm_per_min: 1.15833
    measured_mrr_nm_per_hour: 69.5
    pressure_psi: 2.0
    rpm_platen: 60
    rpm_wafer: 65
    read_method: table
    overrides:
      abrasive_wt_pct: 1.6
      slurry_ph: 9
  - label: "SS3.3-3: Al2O3 10g/500mL (2.0wt%)"
    mrr_nm_per_min: 0.93667
    measured_mrr_nm_per_hour: 56.2
    pressure_psi: 2.0
    rpm_platen: 60
    rpm_wafer: 65
    read_method: table
    overrides:
      abrasive_wt_pct: 2.0
      slurry_ph: 9

notes: >
  3수준(1.2/1.6/2.0 wt%), 비단조(6g->8g 증가, 8g->10g 감소 -- 원문 §3.3: "abrasive number
  decrease with abrasive size increase" 류의 상충 기전 설명, 압흔-개수 트레이드오프로 저자가
  해석). 현재 팩의 abrasive_conc_exponent(-0.406, 단조 감소 거듭제곱)는 이 비단조 형태를
  원리적으로 재현할 수 없다 -- rho가 낮게 나올 수 있으며 이는 모델 결함이 아니라 두 저농도
  구간(1.2~1.6wt%)의 거동이 현재 단조 멱함수로 커버되는 영역(Entegris 0.1~5wt% 단조감소) 밖
  일 수 있음을 보여주는 정직한 신호다. abrasive_size(W1.5, 마이크론급 추정)는 원문에 정확한
  nm값이 없어 오버라이드하지 않았다 -- 팩 기본값(120nm, 세리아 기준) 그대로 사용됨에 유의.
